Repository: 1253576859/picgo

File: 12_磁性材料.md
[TOC]

# 磁性材料

## 一、磁的基本概念

**衡量永磁材料产品性能的指标主要有四个：剩磁、矫顽力、内禀矫顽力和最大磁能积。**



### 1.剩磁的概念

<span style="color:red">剩磁指将一块磁铁在闭路环境下被外磁场充磁到技术饱和后，撤消外磁场时磁铁表现的磁感应强度</span>，全称为剩余磁感应强度，用英文符号Br表示。

![img](https://pic1.zhimg.com/80/v2-e93c205c76fabfff9ceb528b569bbf04_720w.webp)

剩磁由磁体本身的特性决定（原料、加工工艺等），同一个磁体在特定条件下剩磁是不变的，具有<span style="color:red">单值性</span>。剩磁在一定程度上决定了磁体的表磁，但并不是剩磁相同的磁体表磁就相同，表磁还受磁体的形状、大小、磁化方式的影响。

### 2.矫顽力和内禀矫顽力的概念

- 矫顽力：当磁场收到返乡磁场的退磁作用时，使磁体的磁感性强度为零，所需的反向磁场强度值。注意：磁体在反向磁场的作用下，磁感应强度降为零，但此时磁体本身的磁化强度并不为零，若撤消外磁场，磁体仍具有一定的磁性。
- 内禀矫顽力：磁体的磁化强度也降为零所需施加的反向磁场强度。

![img](https://picx.zhimg.com/80/v2-49f5a283d6e2c5400a109ca5cb96965a_720w.webp?source=d16d100b)

**矫顽力是区分软磁和硬磁材料的关键指标**

### 3.最大磁能积

概念：**最大磁能积(BH)max代表了磁铁两磁极空间所建立的磁能量密度，即气隙单位体积的静磁能量，它是<span style="color:red">B与H乘积的最大值</span>（单位kJ/m3或GOe），它的大小直接表明了磁体性能的高低。**

磁能积：永磁体的退磁曲线上任意一点的磁感应强度B与磁场强度H的乘积BH称为磁能积，它的大小与该磁场在给定工作状态下所具有的磁能积密度成正比。磁能积与磁感应强度B的关系曲线叫做磁能积曲线。

![img](https://pic1.zhimg.com/80/v2-bf0a0250ecbda341c98e081150a2d79f_720w.webp?source=d16d100b)

## 最大磁能积与磁体性能的关系

相同尺寸、相同极数和相同的充磁电压条件下的两个磁体，磁能积高的磁件所获得的表磁也高。在相同的(BH)max值时，Br和Hcj的高低对充磁有以下影响：

- Br高Hcj低：在同等充磁电压下，能得到较高的表磁；
- Br低Hcj高：要得到相同表磁，需用较高充磁电压。

### 4.磁通量

设在磁感应强度为B的均匀磁场中，有一个面积为S且与磁场方向垂直的平面，磁感应强度B与面积S的乘积，叫做穿过这个平面的磁通量，简称磁通，符号“Φ”，单位是韦伯（Wb）。过一个平面若有方向相反的两个磁通量，这时平面的磁通为相反方向磁通量的代数和。Φ=B·S，当S与B的垂面存在夹角θ时，Φ=B·S·cosθ

![img](https://picx.zhimg.com/80/v2-ae5bdb55386517149c23699658ccfe01_720w.webp?source=d16d100b)

**磁通量的测量**：近年来国内永磁生产厂家广泛采用<span style="color:red">亥姆霍兹线圈</span>对批量产品进行检测。

### 5.表磁

表磁：指磁体表面上某一点的磁感应强度，单位是高斯Gs或特斯拉T。磁体表面不同位置的表磁并不相同，**一般情况下人们说的“表磁”是指磁体工作面的中心表磁。**<span style="color:red">高斯计测量</span>

#### 表磁与磁体性能（剩磁）的关系

磁由磁体本身的特性决定，同一个磁体在特定条件下剩磁是不变的，具有单值性。

剩磁在一定程度上决定了磁体的表磁，但并不是剩磁相同的磁体表磁就相同，表磁还受磁体的形状、大小、磁化方式的影响。

### 6.磁矩

磁场的产生可以分为两大方面：

- 以运动电流为基础（电磁感应：即导线通电后自由电子定向移动产生的磁场）
- 以构成物质基本粒子的自旋为基础（物质本身产生的磁场）

**物质由原子构成，而原子是由原子核和电子组成的。在原子中，电子因绕原子核运动而具有轨道磁矩；电子因自旋具有自旋磁矩，原子的磁矩主要来源于电子磁矩，这是一切物质磁性的来源。**

#### 单一孤立原子的磁矩

磁矩是有方向的矢量。原子中电子的自旋方式分为上下两种，大多数物质中，具有向上自旋和向下自旋的电子数目一样多，它们产生的磁矩会相互抵消，整个原子对外没有磁性。**少数物质的原子内部的电子在不同自旋方向上数目不一样**，这样，还剩下一部分电子的自旋磁矩没有被抵消，整个原子具有总得对外磁矩。

#### 晶体中原子的磁矩

在固体晶体或非晶体中，原子处在晶体节点上，这些原子会受到临近原子的核电场和电子静电场的影响，因此晶体中原子的磁矩与单一孤立原子是不同的。**在晶体中部分原子的电子会变成相邻原子的公有化电子，原子的电子结构发生了变化，部分轨道磁矩会被冻结**，此时对晶体中原子磁矩做出贡献的只剩下自旋磁矩，这样晶体中原子的磁矩就和理论值有了差异。

#### 宏观物质的磁矩

由于不同原子的磁矩不同，导致宏观物质间原子磁矩间相互作用，原子磁矩在室温状态下的排列不同，我们按照宏观物质的磁性能特征将他们分为顺磁性物质、抗磁性物质、铁磁性物质、亚铁磁性物质和反铁磁性物质。这些特征包括以下3个。

##### 磁化强度

物质的宏观磁性是由构成它的原子或分子磁矩所贡献的，我们将**单位体积V内材料的总磁矩**称为该材料的磁化强度，用M表示，单位为A/m。
$$
M=∑μJ /V
$$

##### 磁化强度的磁化曲线（M~H曲线）

当外磁场为零的时候，原子磁矩可能是混乱排列的，但当我们施加一个不为零的外磁场时，在外磁场的作用下，每一个原子磁矩都可转向外磁场的方向，此时物质的磁化强度M发生了变化。磁化强度M随外磁场H的变化而变化的关系曲线称为磁化曲线，简写成M~H磁化曲线。不同物质的磁化曲线也是不同的。

![img](https://pica.zhimg.com/80/v2-1e9c8d62aed5ddad4a45534eb44df940_720w.webp?source=d16d100b)

##### 磁化率χ

在M~H磁化曲线上，任意一点的M与H的比值我们称为磁化率，用χ表示。,其中M的单位为A/m, H的单位也是A/m，所以是相对磁化率，是没有单位的。

### 7.温度

#### 居里温度

概念：当磁石加热到一定温度时，它原来的磁性就会消失。后来人们把这个温度叫居里点，又叫居里温度或磁性转变点。

**定义**：居里温度是磁性材料在铁磁性物质/亚铁性磁物质和顺磁性物质之间改变的温度。

铁磁物质被磁化后具有很强的磁性，但随着温度的升高，金属点阵热运动的加剧会影响磁畴磁矩的有序排列，当温度达到足以破坏磁畴磁矩的整齐排列时，磁畴被瓦解，平均磁矩变为零，铁磁物质的磁性消失变为顺磁物质，与磁畴相联系的一系列铁磁性质（如高磁导率、磁滞回线、磁致伸缩等）全部消失，相应的铁磁物质的磁导率转化为顺磁物质的磁导率。铁磁性消失时所对应的温度即为居里点温度。

#### 工作温度

大部分磁性材料的最高工作温度都远低于其居里温度，在工作温度内温度升高磁力会下降，但是不超过居里温度的情况下，降温后磁力大部分会恢复。

**工作温度与居里温度的关系**：居里温度越高，材料的工作温度也相对越高，并且温度稳定性更好。

#### 最高工作温度

取决于其本身的磁性能和工作点的选取。对同一磁铁而言，工作磁路越闭合，磁体的最高使用温度就越高，磁铁的性能就越稳定。所以磁铁的最高使用温度并不是一个确定的值，而是随着磁路的闭合程度而变化。

## 二、粘接稀土永磁材料

### 1.概述

**粘接稀土永磁材料就是用粘接剂将稀土永磁粉末结合起来的复合磁性材料**

粘接材料是复合材料的一种，其磁性能主要由永磁粉末赋予，强度和形状、尺寸等则通过粘接固化后得到。

粘接是以<span style="color:red">制作方法</span>划分的永磁材料的一种，其优点是一次成型即可达到最终形状和尺寸，勿需后机械加工。

![image-20230312224311302](https://cdn.jsdelivr.net/gh/1253576859/picgo/img/202303122243342.png)

粘接永磁生产有

- 两个成分要素：永磁粉末、粘接剂和添加剂；
- 两个加工要素：成型方法和去向方法。

![](https://cdn.jsdelivr.net/gh/1253576859/picgo/img/202303122242329.png)

粘接永磁的成型方法有压制、注射、挤出、碾压四种。由于压制成型的产品的相对密度高，磁体的磁性能是同类磁粉各成形方法中最高的。

### 2.粘接稀土永磁的特征

同一种类的粘接永磁的性能远比烧结永磁要低，但成本并不低多少，为何如此重视粘接永磁？这是由粘接永磁的特征决定的：

1. 性能虽低，但80kj/m³(10MGOe)左右的磁性能足以满足高效性，小型化和轻量化的需求；
2. 磁体的形状自由大，可制成薄壁及复杂形状的元件；
3. 无需后加工就能得到高尺寸精度；

File: 磁性材料.md
[TOC]

# 磁性材料

## 一、磁的基本概念

**衡量永磁材料产品性能的指标主要有四个：剩磁、矫顽力、内禀矫顽力和最大磁能积。**



### 1.剩磁的概念

<span style="color:red">剩磁指将一块磁铁在闭路环境下被外磁场充磁到技术饱和后，撤消外磁场时磁铁表现的磁感应强度</span>，全称为剩余磁感应强度，用英文符号Br表示。

![img](https://pic1.zhimg.com/80/v2-e93c205c76fabfff9ceb528b569bbf04_720w.webp)

剩磁由磁体本身的特性决定（原料、加工工艺等），同一个磁体在特定条件下剩磁是不变的，具有<span style="color:red">单值性</span>。剩磁在一定程度上决定了磁体的表磁，但并不是剩磁相同的磁体表磁就相同，表磁还受磁体的形状、大小、磁化方式的影响。

### 2.矫顽力和内禀矫顽力的概念

- 矫顽力：当磁场收到返乡磁场的退磁作用时，使磁体的磁感性强度为零，所需的反向磁场强度值。注意：磁体在反向磁场的作用下，磁感应强度降为零，但此时磁体本身的磁化强度并不为零，若撤消外磁场，磁体仍具有一定的磁性。
- 内禀矫顽力：磁体的磁化强度也降为零所需施加的反向磁场强度。

![img](https://picx.zhimg.com/80/v2-49f5a283d6e2c5400a109ca5cb96965a_720w.webp?source=d16d100b)

**矫顽力是区分软磁和硬磁材料的关键指标**

### 3.最大磁能积

概念：**最大磁能积(BH)max代表了磁铁两磁极空间所建立的磁能量密度，即气隙单位体积的静磁能量，它是<span style="color:red">B与H乘积的最大值</span>（单位kJ/m3或GOe），它的大小直接表明了磁体性能的高低。**

磁能积：永磁体的退磁曲线上任意一点的磁感应强度B与磁场强度H的乘积BH称为磁能积，它的大小与该磁场在给定工作状态下所具有的磁能积密度成正比。磁能积与磁感应强度B的关系曲线叫做磁能积曲线。

![img](https://pic1.zhimg.com/80/v2-bf0a0250ecbda341c98e081150a2d79f_720w.webp?source=d16d100b)

## 最大磁能积与磁体性能的关系

相同尺寸、相同极数和相同的充磁电压条件下的两个磁体，磁能积高的磁件所获得的表磁也高。在相同的(BH)max值时，Br和Hcj的高低对充磁有以下影响：

- Br高Hcj低：在同等充磁电压下，能得到较高的表磁；
- Br低Hcj高：要得到相同表磁，需用较高充磁电压。

### 4.磁通量

设在磁感应强度为B的均匀磁场中，有一个面积为S且与磁场方向垂直的平面，磁感应强度B与面积S的乘积，叫做穿过这个平面的磁通量，简称磁通，符号“Φ”，单位是韦伯（Wb）。过一个平面若有方向相反的两个磁通量，这时平面的磁通为相反方向磁通量的代数和。Φ=B·S，当S与B的垂面存在夹角θ时，Φ=B·S·cosθ

![img](https://picx.zhimg.com/80/v2-ae5bdb55386517149c23699658ccfe01_720w.webp?source=d16d100b)

**磁通量的测量**：近年来国内永磁生产厂家广泛采用<span style="color:red">亥姆霍兹线圈</span>对批量产品进行检测。

### 5.表磁

表磁：指磁体表面上某一点的磁感应强度，单位是高斯Gs或特斯拉T。磁体表面不同位置的表磁并不相同，**一般情况下人们说的“表磁”是指磁体工作面的中心表磁。**<span style="color:red">高斯计测量</span>

#### 表磁与磁体性能（剩磁）的关系

磁由磁体本身的特性决定，同一个磁体在特定条件下剩磁是不变的，具有单值性。

剩磁在一定程度上决定了磁体的表磁，但并不是剩磁相同的磁体表磁就相同，表磁还受磁体的形状、大小、磁化方式的影响。

### 6.磁矩

磁场的产生可以分为两大方面：

- 以运动电流为基础（电磁感应：即导线通电后自由电子定向移动产生的磁场）
- 以构成物质基本粒子的自旋为基础（物质本身产生的磁场）

**物质由原子构成，而原子是由原子核和电子组成的。在原子中，电子因绕原子核运动而具有轨道磁矩；电子因自旋具有自旋磁矩，原子的磁矩主要来源于电子磁矩，这是一切物质磁性的来源。**

#### 单一孤立原子的磁矩

磁矩是有方向的矢量。原子中电子的自旋方式分为上下两种，大多数物质中，具有向上自旋和向下自旋的电子数目一样多，它们产生的磁矩会相互抵消，整个原子对外没有磁性。**少数物质的原子内部的电子在不同自旋方向上数目不一样**，这样，还剩下一部分电子的自旋磁矩没有被抵消，整个原子具有总得对外磁矩。

#### 晶体中原子的磁矩

在固体晶体或非晶体中，原子处在晶体节点上，这些原子会受到临近原子的核电场和电子静电场的影响，因此晶体中原子的磁矩与单一孤立原子是不同的。**在晶体中部分原子的电子会变成相邻原子的公有化电子，原子的电子结构发生了变化，部分轨道磁矩会被冻结**，此时对晶体中原子磁矩做出贡献的只剩下自旋磁矩，这样晶体中原子的磁矩就和理论值有了差异。

#### 宏观物质的磁矩

由于不同原子的磁矩不同，导致宏观物质间原子磁矩间相互作用，原子磁矩在室温状态下的排列不同，我们按照宏观物质的磁性能特征将他们分为顺磁性物质、抗磁性物质、铁磁性物质、亚铁磁性物质和反铁磁性物质。这些特征包括以下3个。

##### 磁化强度

物质的宏观磁性是由构成它的原子或分子磁矩所贡献的，我们将**单位体积V内材料的总磁矩**称为该材料的磁化强度，用M表示，单位为A/m。
$$
M=∑μJ /V
$$

##### 磁化强度的磁化曲线（M~H曲线）

当外磁场为零的时候，原子磁矩可能是混乱排列的，但当我们施加一个不为零的外磁场时，在外磁场的作用下，每一个原子磁矩都可转向外磁场的方向，此时物质的磁化强度M发生了变化。磁化强度M随外磁场H的变化而变化的关系曲线称为磁化曲线，简写成M~H磁化曲线。不同物质的磁化曲线也是不同的。

![img](https://pica.zhimg.com/80/v2-1e9c8d62aed5ddad4a45534eb44df940_720w.webp?source=d16d100b)

##### 磁化率χ

在M~H磁化曲线上，任意一点的M与H的比值我们称为磁化率，用χ表示。,其中M的单位为A/m, H的单位也是A/m，所以是相对磁化率，是没有单位的。

### 7.温度

#### 居里温度

​	概念：当磁石加热到一定温度时，它原来的磁性就会消失。后来人们把这个温度叫居里点，又叫居里温度或磁性转变点。

**定义**：居里温度是磁性材料在铁磁性物质/亚铁性磁物质和顺磁性物质之间改变的温度。

​	铁磁物质被磁化后具有很强的磁性，但随着温度的升高，金属点阵热运动的加剧会影响磁畴磁矩的有序排列，当温度达到足以破坏磁畴磁矩的整齐排列时，磁畴被瓦解，平均磁矩变为零，铁磁物质的磁性消失变为顺磁物质，与磁畴相联系的一系列铁磁性质（如高磁导率、磁滞回线、磁致伸缩等）全部消失，相应的铁磁物质的磁导率转化为顺磁物质的磁导率。铁磁性消失时所对应的温度即为居里点温度。

#### 工作温度

​	大部分磁性材料的最高工作温度都远低于其居里温度，在工作温度内温度升高磁力会下降，但是不超过居里温度的情况下，降温后磁力大部分会恢复。

​	**工作温度与居里温度的关系**：居里温度越高，材料的工作温度也相对越高，并且温度稳定性更好。

#### 最高工作温度

​	取决于其本身的磁性能和工作点的选取。对同一磁铁而言，工作磁路越闭合，磁体的最高使用温度就越高，磁铁的性能就越稳定。所以磁铁的最高使用温度并不是一个确定的值，而是随着磁路的闭合程度而变化。

------



## 二、粘接稀土永磁材料

### 1、概述

**粘接稀土永磁材料就是用粘接剂将稀土永磁粉末结合起来的复合磁性材料**

​	粘接材料是复合材料的一种，其磁性能主要由永磁粉末赋予，强度和形状、尺寸等则通过粘接固化后得到。

​	粘接是以<span style="color:red">制作方法</span>划分的永磁材料的一种，其优点是一次成型即可达到最终形状和尺寸，勿需后机械加工。

![image-20230312224311302](https://cdn.jsdelivr.net/gh/1253576859/picgo/img/202303122243342.png)

粘接永磁生产有

- 两个成分要素：永磁粉末、粘接剂和添加剂；
- 两个加工要素：成型方法和去向方法。

![](https://cdn.jsdelivr.net/gh/1253576859/picgo/img/202303122242329.png)

​	粘接永磁的成型方法有**压制、注射、挤出、碾压**四种。由于压制成型的产品的相对密度高，磁体的磁性能是同类磁粉各成形方法中最高的。

### 2.粘接稀土永磁的特征

​	同一种类的粘接永磁的性能远比烧结永磁要低，但成本并不低多少，**为何如此重视粘接永磁？**这是由粘接永磁的特征决定的：

1. 性能虽低，但80kj/m³(10MGOe)左右的磁性能足以满足高效性，小型化和轻量化的需求；
2. 磁体的形状自由大，可制成薄壁及复杂形状的元件；
3. 无需后加工就能得到高尺寸精度；
4. 能进行通常的车、铣、钻等切削加工；
5. 工序简单，产品成品率高；
6. 批量产品磁性能的一致性好；每件磁体内部磁性能的均匀性好；
7. 可与其他部件一体成型，制造出复合元器件；
8. 由于电阻率高，充磁时没有电流损失，适合多极充磁；
9. 较容易制作大型磁体和超小型磁体；
10. 在制作各向异性永磁体时，能制造辐射取向的各向异性磁体，而烧结无法辐射取向；
11. 伴随生产设备和技术的自动化，适用于大量生产。

### 3.粘接稀土永磁永磁粉末

​	**粘接磁体的磁性能主要取决于磁粉的性能**

作为优良的永磁材料的条件是：

1. 饱和磁化强度大（Ms）大；
2. 居里温度高（Tc），即在永磁材料使用温度范围内确保大的饱和磁化强度；
3. 磁晶各向异性大，只有磁晶各向异性常数大，才能获得高矫顽力。

补充：粘接稀土永磁的磁粉与烧结稀土永磁的磁粉不同。

- 烧结用磁粉是熔炼后的铸锭破碎而成的，由于铸锭的组织结构或晶粒大小不适当，不是高矫顽力状态；而烧结的高矫顽力是经成形，烧结，热处理后得到的，说明烧结用的磁性粉末是未磁硬化粉末。
- 粘接永磁的磁性粉末必须是高矫顽力的，是磁硬化粉末，因为粘接不可能进行类似于烧结，热处理的处理。

根据粉末粒子的金属组织结构，可将其分为**单晶单畴粒子型**和**微晶集合体型**两种

- 单晶单畴粒子能够在磁场中取向，制成高磁性能的各向异性粘接永磁
- 微晶集合体型磁性粉末的晶体位向分为无规则排列和规则排列两种，前者是各向同性的，后者是各向异性的磁性粉末。

### 4.粘接剂和添加剂

​	**粘接永磁是永磁粉末和粘接剂（包括添加剂）组成的复合材料。**

​	粘接稀土永磁用粘接剂绝大多数是**高分子材料**，如果说粘接永磁的磁性能是永磁粉末赋予的话，那么**磁体形状、尺寸、强度以及成形时的流动性**等工艺性能则主要依赖于粘接剂。一般，压制成型使用热固性树脂粘接剂。

​	粘接作用的形成必须具备**润湿力**和**粘附力**，粘接永磁的**磁性能取决于磁体的密度和取向度**。粘接剂是非磁性性质，粘接剂和孔隙占有的体积降低了磁体的密度，必然降低粘接磁体性能。

------



## 三、粘接稀土永磁永磁的压制成型技术

​	粘接稀土永磁生产有**压制成型、注射成型、挤出成型、碾压成型**四种成型方法。

1. 压制成型的磁粉密度最大，磁体磁性能是各成形方法中最高的；
2. 注射成型所需粘接剂量最多，磁体磁性能最差，但产品形状的复杂性和尺寸精度是各成形方法中最高的；
3. 挤出成型的产品是长尺寸的等截面产品；
4. 碾压产品是板带状，还要按定货的要求长度裁剪或加工。 

### 1.粘接永磁压制成型工艺流程

​	压制成型粘接永磁用粘接剂使用热固性树脂，包括**环氧树脂**、酚醛树脂等。

​	磁粉主要使用**NdFeB粉末和SmCo粉末**，其填充率为97~98wt.%

压制成型工艺流程，按顺序如下：

1. 为使成形体获得**高密度**，调整**磁粉的粒度**。
2. 将**磁粉和热固性树脂放入混炼机搅拌**，制成混合物，并根据情况进行造粒。
3. 将混合物定量**填充到模具**中，加压成形。
4. 将成形体放入加热炉中，在惰性气体或真空中**加热固化**。
5. 使用各向异性磁粉时，用构成磁回路的模具成形可以制造各向异性磁体，一般来说，加磁场的方向可以是相对于压制方向的纵向，横向，辐射方向等。
6. 由于使用树脂粘接剂，因此孔隙较其他成型方法多，特别是粘接稀土永磁成型体内部易生锈，通常要进行涂层等防锈处理。

​	**永磁体磁性能不均匀的根本原因是密度的不均匀**。

​	粘接永磁的特征之一是**高尺寸精度**，尺寸精度是粘接永磁产品质量的控制因素，而**原料、加工设备、加工技术**等各种因素都影响尺寸精度。

- 原料方面：磁粉种类、粒度大小和配比、粘接剂种类和添加量、添加剂种类和添加量等。
- 加工设备：要求高尺寸精度的产品必须由高质量的设备才能生产。
- 加工技术方面：配粉、混炼、造粒、成型压力、成型速度、成型温度、填充方式和填充量、模具精度、固化工艺、涂层质量等。

​	粘接永磁体的机械性能包括**抗压强度、剪切强度、冲击强度和硬度**等，粘接永磁体的机械性能主要取决于**粘接剂、添加剂的种类和质量**，此外**混炼、成形、固化**等加工技术也是影响磁体机械性能的因素。

#### 1.1原料粉末的准备

​	根据粘接永磁产品的要求和成形过程过程工艺性能的要求，在成形之前原料粉末都要经过一些准备工作，或称为预处理。原料的准备包括：**永磁粉末的破碎、筛分、混炼、造粒、加润滑剂**等。

​	粉末体的粉末性能，特别是粒度和**粒度分布、松装密度、流动性、压制性**等工艺性能，对**成型、粘接永磁产品质量以及生产的稳定性**影响很大。

##### 1.1.1永磁粉末的破碎和筛分

​	永磁粉末的破碎、筛分过程是磁粉粒度调整过程，也叫做配粉。破碎后的粒度和粒度分布、颗粒形态及表面形态很重要，因为不仅**影响流动性、松装密度**等工艺性能，也直接**影响粘接磁体的磁性，尺寸和其他使用性能**。

​	调节粒度分布使大，小颗粒粉末适当配合，可获得较高的磁体密度。

![image-20230402225648806](https://cdn.jsdelivr.net/gh/1253576859/picgo/img/202304022256867.png)

粘接磁体**产品形状、尺寸和精度要求不同，粒度和粒度分布也不同**。

- 对于尺寸大、壁厚厚、精度要求不太高的粘接磁体，粒度可以粗大一些，粒度分布范围也可以广一些，大小粉末颗粒适当配合，有利于获得较高的磁体密度。
- 对于尺寸小、壁厚薄、精度要求高的粘接磁体，大粒度粉末颗粒会影响粉末的流动造成填充不良。因此，粉末粒度和粒度分布应偏窄，偏细，以满足成型的要求。

稀土永磁粉末的破碎对采用破碎机，破碎机设备应满足能用惰性气体（或介质）保护，破碎时应有冷却措施。筛分一般用带标准筛网的振动筛进行。

##### 1.1.2混合和混炼

​	**混合**一般指将粒度不同的同一种磁粉均匀混合，是磁粉粒度调整的混合过程。

​	**混炼**则是将已混合好的永磁粉末与粘接剂、添加剂均匀混合的过程。

​	不论是混合还是混炼，都**必须混合均匀**。不均匀的后果是粘接磁体的强度低。密度和磁性不均匀、尺寸也不均匀，直接影响磁体的质量。

​	混炼可分为干混和湿混。干混操作简单方便，成本低廉，但由于混炼物质的密度差别较难均匀混合。湿混使用的是丙酮、酒精、汽油等溶剂。对湿混介质的要求是：不与磁粉和粘接剂发生化学反应，沸点低易挥发，无毒，来源广泛价格低廉，有条件的尽可能回收等。不能使用水溶性介质，以免磁粉生锈。湿混介质的加入量要适当，过多时料浆体积增加，粉末量相对减少，混合效率降低；介质过少时料浆粘度增加，粉末运动困难，混合效率降低。湿混由于有液体介质，容易混合均匀。

##### 1.1.3造粒

​	**造粒就是将小颗粒制成大颗粒或颗粒团的工序**。以下几种情况下将磁粉造粒是有利的：

**1.造粒可以改变粉末颗粒的形状和大小，提高和稳定粉末的松装密度和流动性，便于自动压制成型。**

​	磁粉的流动性与粉末的形状和粒度有关。经过造粒，在不断搅拌过程中利用粘接剂将细粉颗粒制成大颗粒的，接近球形的粉末颗粒团，消除了不规则形状粉末和细粉对磁粉流动性的影响。

![image-20230402233633894](https://cdn.jsdelivr.net/gh/1253576859/picgo/img/202304022336944.png)

​	除此之外，由于造粒将细粉制成大颗粒的粉末团，有效的防止成形时细粉嵌入模具的缝隙称为毛边或毛刺，减小因产生毛边而加大的脱模力。

**2.造粒可将密度不同的混合式粉末混合均匀，解决混合式粘接磁体在密度、磁性，尺寸等方面不均匀问题**。

​	混合式粘接永磁是调节粘接永磁特性，满足用户要求的有效方法之一。但由于不同粉末的密度和粒度差别，使粉末难以混合均匀，有造成磁体磁性能不均匀。粘接强度降低的危险。但经过混炼，造粒，可以将不同粉末混合均匀。

![image-20230402234739337](https://cdn.jsdelivr.net/gh/1253576859/picgo/img/202304022347386.png)

##### 1.1.4添加润滑剂

​	为了**降低成型时粉末颗粒之间和粉末颗粒和模壁、模冲之间的摩擦**，**改善成型体的密度分布**，**减小模具的磨损并减小脱模力**，可采用适当添加润滑剂的措施。这对长径比大的粘接永磁产品更有效。

​	作为润滑剂的基本条件是：

1. 有良好的润滑性能，在与磁粉混合时容易均匀分散，且不易发生化学变化。
2. 软化点高，混合时不易因温度升高而融化。
3. 混合粉末中不致因添加这些物质使流动性，松装密度明显变差。
4. 加热时容易从成形中呈气态排除，且这种气体不影响发热元件、耐火材料的寿命。

​	烧结成形体在烧结过程中，润滑剂可以从成型体中呈气态排出；而粘接成形后，润滑剂的作用已经完成，而随着固化不会将润滑剂排出，而是作为非磁性材料留在磁体中。因此，粘接永磁用润滑剂的使用量应予以控制，在起润滑作用的同时应尽可能少。

​	加入润滑剂减小了磁粉与模具之间的摩擦力，降低了成型时压力传递过程中的压力损失，从而**提高了磁体密度和改善密度均匀性的目的**。由图看出，加入润滑剂有效的提高了粘接磁体的密度，显示了润滑的效果。但**0.2%~0.4%时为最佳**，**过量时磁体密度降低**。这是因为过量润滑剂降低了磁粉占有体积的比例。

![image-20230405205256596](https://cdn.jsdelivr.net/gh/1253576859/picgo/img/202304052052637.png)

​	粉末成型时力的传递是靠粉末进行好的，由于粉末与模壁的摩擦，沿压制方向产生了压力损失，致使成型时沿高度方向密度分布不均匀，由图看出，未加润滑剂时产品两端密度差很大，加入润滑剂后密度分布得到改善。但密度分布不依过量的润滑剂进一步改善，磁体密度反而降低。

![image-20230405210136486](https://cdn.jsdelivr.net/gh/1253576859/picgo/img/202304052101524.png)

### 2.成形压制

​	磁体的形状、尺寸、密度、取向度以及相关联的磁性、强度等性能和质量要求大都是在成型中完成的，或是起决定性作用。

​	粘接磁体的形状、尺寸是通过在模具中成型得到的。在成形时必须考虑成型后的固化、镀层等工艺对形状、尺寸带来的影响，而不能通过后部加工大幅度调整形状和尺寸。

#### 2.1压制成型中磁体的致密化过程

​	粘接永磁的压制成形基本上是粉末冶金的成型方法。是将松散的磁粉和粘接剂混合物装入模具中，经手一定压力成为具有一定形状、尺寸、密度和强度的毛坯的过程。

​	对各向同性粘接磁体来说，**致密的毛坯是获得高磁性能的关键**。毛坯密度随压制压力的增加而提高，用提高成型压力的方法是能够实现磁体提高密度的。但靠提高压制力提高密度的方法并不是好方法，因为过高的成型压力不仅生产效率低，还要求压机能力大，模具强度高，模具寿命大大降低。

​	在磁体成型中，压制压力的作用在粉末体后大致分为了两部分，**一部分用来使粉末产生位移、变形、克服粉末的内摩擦，磁体变致密**，称为净压力，**另一部分是用来克服粉末与模具间的外摩擦的力**，这部分称为压力损失。

​	由于压力复杂且不均匀，**粘接永磁毛坯在高度方向和横断面的密度是不均匀的**。一般在单向压制的情况下，毛坯密度沿高度从上而下降低；在与上模冲接触的断面，密度密度从中心向边缘逐渐增大。但是，在靠近模壁的毛坯外表面，由于外摩擦的作用沿高度方向的降低比毛坯中心大得多，致使毛坯底部的边缘密度比中心的密度低。可见，**压力损失是压制过程中造成毛坯密度分布不均匀的主要原因**。

![image-20230405213820319](https://cdn.jsdelivr.net/gh/1253576859/picgo/img/202304052138372.png)

​	用**双向压制可以改善毛坯密度分布不均匀**。由图看出，单向压制时密度分布的不均匀比较大；而双向压制时，与上、下模冲接触的两端密度较高，中间密度较低，但总体上密度分布均匀性得到改善。

![image-20230405214426808](https://cdn.jsdelivr.net/gh/1253576859/picgo/img/202304052144846.png)

​	如前所述，加入润滑剂可以改善毛坯的密度。当除去压制压力并脱模后，**由于内应的作用毛坯产生弹性膨胀**，这个现象称为**弹性后效**，也叫反弹。毛坯产生弹性膨胀的原因是，**粉末体在压制过程中受到压力时，粉末颗粒产生弹性变形和塑性变形，从而在毛坯内部聚集了很大的弹性内应力。内应力方向与粉末颗粒所受外力方向相反，力图阻止粉末颗粒变形。在压制压力消除后，弹性内应力松弛，改变颗粒的外形和接触状态，于是毛坯产生弹性膨胀**。

​	影响弹性后效大小的因素有磁粉种类，粉末颗粒形状、粒度和粒度分布、压力大小、加压制度、毛坯密度、模具结构、添加剂种类等。

​	毛坯弹性后效是产生毛坯裂纹的主要原因之一。这是**毛坯内部弹性后效不均匀，脱模时导致致使密度薄弱处或应力集中处出现裂纹**。另外弹性后效致使毛坯尺寸变化，因此在设计模具时需充分考虑各种因素对弹性后效的影响，以保证最终产品的尺寸精度。

#### 2.2压制工艺和影响压制过程的的因素

##### 2.2.1加压方式

​	由于存在压力损失，毛坯密度出现密度不均匀现象。特别是高径比较大的情况下密度的不均匀会更加严重。对于**高径大的产品，若用单向压制方法是不能保证密度均匀的，上下密度往往达到0.1~0.5g/cm³甚至更大**。密度的差别不仅造成两端磁性的差别，还会因反弹大小不同出现尺寸上的锥度。

​	通常要根据磁环尺寸比例采用不同的加压方式，设计不同的模具。

##### 2.2.2粉末的填充

​	在成形压制前，**粉末量的控制和均匀填充是非常重要的**，这是保证毛坯质量和批量稳定生产的前提。

​	用自动压机成形时，粉末填充量是由粉末的容积控制的。一般是送料器将粉末落入模腔、刮平的方法，也叫落入法。如图是落入法的具体过程：

![image-20230409132433856](https://cdn.jsdelivr.net/gh/1253576859/picgo/img/202304091324911.png)

1. 成形过程终了，下模冲将毛坯脱出；
2. 下模冲到规定位置，保证模腔容积，送料器移动；
3. 粉末从送料器落入模腔；
4. 送料器后退并将粉末刮平，上模冲下降，下模冲上升，进行压制成型。

​	**粉末填充量用磁粉容积控制，所以磁粉流动性、松装密度和均匀填充对毛坯密度、磁性能和尺寸的均匀性很重要**。

​	自动成型则要求松装密度值尽可能高并稳定一致，控制毛坯的密度和单重。磁粉流动性是均匀填充模具模腔的前提，所以配粉、混炼、造粒、改善磁粉表面状态等方法改善磁粉流动性是重要的。

##### 2.2.3压制压力和压制速度

​	**压制成型粘接永磁的磁粉填充密度为70%左右，对于NdFeB粘接磁体相当于6.0g/cm³左右的密度**。可以通过添加适当的润滑剂实现提高粘接磁体的密度。

​	压制速度堆密度和密度分布也有明显的影响，特别是对形状复杂或高径比较大的产品。压制速度快生产效率高，但压制速度过快会造成：

- 压力来不及传递，密度分布不均匀
- 粉末体空隙气体来不及逸出
- 由于高速摩擦模具迅速升温，致使模具尺寸变化，导致毛坯尺寸不合且脱模力增加

​	所以，**压制速度要适当**。对高径比不太大的环装磁体来说，**一般控制在10件/min左右，如果模具的冷却效果和润滑效果好，可以适当增加压制速度**。

##### 2.2.4脱模力

​	**将毛坯从模具中脱出所需压力叫做脱模力**。除去压制压力之后如果毛坯不发生任何变化，则脱模力等于毛坯与模壁的摩擦力。但在压制压力去除后，毛坯高度和径向会产生弹性膨胀，所以，脱模力与压制压力，粉末特性、毛坯密度、毛坯尺寸、模具质量、润滑剂有关。

​	脱模力与压制压力成线性关系，压制压力越大，脱模力越大。脱模力随毛坯高度和表面接触面积的增大而增大。

​	**当模具质量良好、模具冷却良好时，脱模力会降低**。润滑剂对降低脱模力也有显著的作用。

#### 2.3磁场压制和取向度

​	磁场压制是具有单晶磁晶各向异性永磁材料的独特的压制方式。无论是烧结永磁还是粘接永磁，只要是各向异性永磁产品都必须在磁场取向的同时进行压制，**磁场压制就是边取向边成形的成型方式**。

#### 2.4温压磁场成型技术

​	为了提高各向异性粘接永磁的磁性能，近年来开发了温压磁场成型技术，所谓温压磁场成形是将磁粉混合物加热到粘接剂的熔融温度附近进行磁场压制成型方法。

​	通过加热提高压制温度对磁体磁性能起了一定的作用，随温度升高磁粉填充率增大，到80~100℃大致稳定，且随压制温度升高，粘接剂的摩擦系数降低，熔融黏度也降低，也到80~100℃稳定，这说明温压使粘接剂润滑性升高，有效地提高了磁粉填充率。

​	**文雅磁场成形既能提高磁体的密度，又能提高取向度，是制造高性能各向异性粘接磁体的方法。但温压成形工艺比较复杂，成形时间长，影响大规模生产，尚需改善**。

#### 2.5关于粘接永磁用模具的设计

​	粘接永磁产品的基本质量要求，如几何形状、尺寸公差、光洁度、密度和密度均匀性、取向度等，大都是在压制成型过程中获得的。产品的质量问题大都是在压制过程出现的问题。为了保证粘接稀土永磁质量，最重要的往往是模具的设计和加工水平。

​	粘接永磁产品的磁性能取决于产品的密度和密度均匀性。但是，要获得很高的密度和密度均匀性并非难事。对形状复杂、高径比大的产品很难使密度均匀，为达到产品的高密度和密度均匀性，除做好原材料准备工作、合理选择压制方式和压制工艺之外，还应设计合理的模具结构、正确选择模具设计参数。

​	模具应有足够高的强度，刚度和硬度，具有2高耐磨和使用寿命，便于操作调整，保证安全可靠的生产。为便于加工制作模具，应根据实际条件合理的提高模具加工要求，还应考虑模具材料和加工费用，力求降低粘接永磁产品的成本。

##### 2.5.1粘接永磁模具设计必要的数据

​	在设计模具时，按照产品的形状尺寸、磁性能、密度等技术要求，根据掌握的数据和模具设计规律进行模具设计。所以，深入生产实践，了解和积累各种工艺数据是很重要的。认为掌握下列数据：

###### 2.5.1.1原料粉末的工艺性能

​	原料粉末的工艺性能包括粉末的成分及组成、粒度和粒度分布、松装密度、流动性、成型性等。这些数据在模具设计时很重要，比如，松装密度的数据决定了模具的高度；流动性直接影响粉末自动填充的好坏。怒具设计必须考虑粉末工艺性能的好坏。

###### 2.5.1.2密度和单位压制压力

​	使用不同单位压制压力下，毛坯密度是不同的，又影响粘接永磁产品的密度。所以，须严格控制单位压制压力，掌握各种原料磁粉的单位压制压力和密度的数据，绘制压制平衡图。

![image-20230409155705894](https://cdn.jsdelivr.net/gh/1253576859/picgo/img/202304091557937.png)

###### 2.5.1.3弹性后效

​	弹性后效是脱模后毛坯尺寸的膨胀率，也是模具设计计算时的重要数据之一。其公式
$$
\delta = \Delta l / l_0 \times 100\% = (l - l_0 ) \times 100\%
$$
​	由于影响弹性后效大小的因素很多，而且毛坯沿压制方向（高度）的弹性后效与垂直压制方向（径向）的弹性后效不等，模具设计应充分考虑各种因素对该尺寸变化的影响。

###### 2.5.1.4树脂固化前后的尺寸变化

​	在粘接磁体毛坯固化时，依使用的树脂粘接剂种类和加入量的不同，毛坯或多或少都会发生尺寸变化。因此在设计模具应考虑到固化时的尺寸变化。固化时的尺寸变化率是
$$
\rm g = (D - D_0 )/D_0 \times 100\%
$$
​	毛坯沿压制方向（高度）的尺寸变化与垂直压制方向（径向）的尺寸变化不等，须分别测量、计算。

###### 2.5.1.5电泳涂层的尺寸变化

​	压制、固化以后，后续的表面处理也会带来尺寸的变化。根据电泳工艺和涂层质量要求，电泳涂层的厚度为15~25$\mu$m，当然，对环装产品来说，外径尺寸增大，内径尺寸减小。所以，在设计模具时也应考虑该尺寸的变化，而且应稳定控制电泳工艺和质量。

​	除需掌握以上有关数据外，在设计模具时还应了解和掌握下列情况：

1. 产品图纸和技术要求，特别是磁性能和尺寸精度要求，包括尺寸公差和形位公差；
2. 产品生产的工艺流程及有关工艺参，特别是根据自己的生产经验确定的工艺参数；
3. 了解压机的主要性能，如总压力、压缸数、工作台尺寸、模架的结构和相关尺寸、行程高度、自动化程度等；
4. 熟悉模具加工设备和模具加工能力，合理的提出模具加工要求。

##### 2.5.2模具设计内容和步骤

###### 2.5.2.1设计数据

​	设计前，了解和掌握有关的设计数据和资料。

###### 2.5.2.2选择压机和压制方式

​	从压制成型规律和经济成本方面分析产品图纸的技术要求，判断是否适合于压制成型生产，确定压制产品的压制方式和压制方向。还要结合压机的性能参数，选择适合该产品的压机设备。

###### 2.5.2.3确定模具结构

​	根据毛坯形状、高径比、生产批量和压机特点选择模具结构类型。

###### 2.5.2.4模具零件的尺寸设计和计算

​	模具结构确定后，根据产品的**尺寸、精度、公差**的要求，毛坯在**压制前后**的尺寸变化、**固化的尺寸**变化和**电泳的尺寸变化**等，计算毛坯的几何尺寸和模具各零件的设计尺寸，包括**尺寸公差、形位公差、粗糙度**等。

1. **毛坯的几何尺寸主要由模腔尺寸决定**。一般先计算与模腔直接相关的尺寸，如凹模内径、芯杆外径、凹模高度等，然后按照装配关系计算其他尺寸。
2. 模具径向尺寸计算依毛坯内外径为基本依据，根据各工艺过程中毛坯尺寸的变化。先确定凹模内径和芯杆外径，其他径向尺寸由模具装配关系确定。
3. 模具高度方向尺寸的计算以毛坯高度为基本依据，也考虑各工艺过程中毛坯尺寸的变化。
4. 先确定凹模高度，其他模具零件高度尺寸由模具装配关系确定。

###### 2.5.2.5模具强度和刚度设计

​	模具的强度和刚度不仅关系到操作安全，而且直接影响毛坯的尺寸精度和生产成本。不同用途的模具以及不同模腔形状的模具的强度计算方法有所不同。特别是断面带有尖角的模腔的模具，在计算强度时要充分考虑淬火等热处理以及其他工艺过程对模具强度的影响。

###### 2.5.2.6绘制模具零件图和装配图

​	在计算工作完成后，正式绘制模具设计图纸，包括零件图和装配图。图中应标注尺寸、尺寸公差、形位公差、粗糙度要求及其他模具加工的技术要求。

##### 2.5.3模具材料的选择

​	选择模具材料要满足使用要求。在压制过程中，**芯杆和凹模**都要承受高压，且在粉末的反复摩擦作用下，要求高硬度、高耐磨性，故应采用高合金工具钢。高速钢、钢结硬质合金或硬质合金来制作。对模冲的要求是除满足一定硬度外，还应有足够的强度、韧性和抗疲劳强度，一般采用高合金工具钢。

​	在选择模具材料的基本要求考虑如下：

1. 考虑模具零件的工作状态；
2. 考虑磁性粉末的性质，原料粉末的性能对选择模具材料十分重要；
3. 考虑模具零件的尺寸精度要求和几何形状复杂性；
4. 考虑产品生产批量。

​	提高模具寿命是粘接永磁生产的重要问题。为提高模具寿命，除正确选择模具材料外，还可以通过热处理和表面强化处理提高材料性能。此外，还与模具设计和制作、模具使用条件、压机性能和粉末状况等因素有关。

#### 2.6固化处理

​	固化也叫硬化，是使热固性树脂粘接剂（例如环氧树脂）三维交联固化，赋予粘接磁体强度的工序。固化工艺条件依树脂的种类而不同。

​	粘接磁体的固化处理完全是粘接剂的行为，包括软化、凝胶、固化等过程。固化处理是温度和时间的综合作用结果，以保证充分固化。充分固化不仅提高强度，而且使磁体尺寸逐渐稳固。

​	固化时，炉温的均匀，稳定很重要，如果不均匀，磁体的各部分固化程度不同，会使磁体发生变形，

#### 2.7电泳涂层

##### 2.7.1NdFGeB永磁合金和电泳涂装

·	稀土永磁，特别是NdFeB永磁合金容易生锈，在高湿环境下生锈更快，其结果磁性能恶化。被长时间腐蚀后，NdFeB磁体还会粉化破坏。

![image-20230409180240311](https://cdn.jsdelivr.net/gh/1253576859/picgo/img/202304091802394.png)

​	解决NdFeB磁体耐腐蚀问题得方法包括合金化和表面处理两类。合金法是用一部分Co或Cr，Ni取代Fe，但这种方法对提高腐蚀性的帮助是有限的。

​	目前，采用最多的表面处理是镀Ni、镀Zn、离子镀Al、电泳涂装和喷涂等方法。

​	烧结NdFeB磁体用镀Ni较多，镀Ni优点是镀层硬度高，耐磨性好，生产成本低，适合大量生产，缺点是耐盐雾试验性能较差，对酸性、碱性等腐蚀介质的抵抗力更差。

​	对粘接NdFeB来说，镀Ni并不适用，原因是粘接磁体表面孔洞较多，镀Ni层与磁体表层的结合力很差，镀层易脱落，效果不好。因此，粘接磁体表面处理主要采用电泳涂装和喷涂方法。**电泳涂层不仅与多孔的粘接磁体表面的结合力很好，而且耐烟雾，耐酸性，耐碱性等耐腐蚀性能优越**，仅耐湿热型能力比镀Ni层稍差，原因是**电泳涂层为网状结构的高分子聚合物，水分子可以渗透涂层达到基层**。

​	**与喷涂相比，电泳涂层有以下几个投点**：

1. 涂料利用率高。喷涂大约会损失一般的涂料，而电泳采用超滤技术，可使涂料利用率达到90~95%；
2. 电泳漆是水溶液漆，无需有机溶剂，节约能源和原料，减轻环境污染，改善劳动条件和防止发生火灾；
3. 生产效率高，粘接磁体零件预处理后可不经烘干直接电泳，缩短了涂装时间；
4. 对复杂零件的涂覆效果好，电泳涂装是依靠电泳槽液中电场的分布进行电沉积，由于沉积出的涂膜有绝缘性，可在零件的各部位形成均匀一致的涂层；
5. 涂层质量好，耐腐蚀能力强，结合力很好。

电泳涂层也有不足之处：

1. 一次性投资费用高，电泳槽液的维护管理复杂，需精心控制各工艺参数；
2. 因涂层不能掩盖磁体表面的缺陷，如孔洞、划痕、凹陷等，对产品表面条件要求较高；
3. 挂钩、摘钩需较多手工劳动。

##### 2.7.2电泳涂装机理

​	**电泳涂装是将零件浸在水溶性的电泳槽液中，与外加直流电源作为阳极（或阴极），另设一个与其对应的阴极（或阳极），在两极间同直流电产生化学反应，使水溶性涂料沉积在零件表面**，以达到防腐的目的。

​	**电泳涂层是高分子树脂、有机溶剂和颜料悬浮颗粒等组成的多组分混合物**。其电化学过程较复杂，一般包括**电泳、电沉积、电解、电渗**几个同时进行的过程。

###### 2.7.2.1电泳

​	在直流电场作用下，分散在槽液中的带电体粒子向与自身所带电荷电性相反的电极发生定向移动。这种胶体粒子的移动现象称为电泳。树脂胶体粒子在泳动时，夹带和吸附着颜料、填料等一起泳动。所以电泳过程的实质是正、负离子分别向两极移动的过程。

###### 2.7.2.2电沉积

​	带电树脂粒子在电场的作用下移动到相反电性的电极（零件）上时，产生电化学反应，形成不溶于水的漆膜沉积在电极表面，这个过程称为电沉积。

​	电沉积开始时，零件边缘部分的电场分布最密，胶体粒子首先在此沉积，随着时间推移逐渐增厚。由于树脂具有绝缘性，所以极间电阻随沉积层厚度增加而增大。当电阻上升到一定程度，电沉积几乎不再继续在此进行，电场分布逐渐向内部和平面移动，电沉积也逐渐向未涂部分移动。最终达到零件表面各部分电阻相等，表面全部覆盖一层均匀且致密的沉积膜。

![image-20230409195937268](https://cdn.jsdelivr.net/gh/1253576859/picgo/img/202304091959347.png)

​	电泳涂装的这一特点与电镀有很大的不同。电镀时表面沉积的是金属，镀层的电阻不会随镀层的厚度而增加；而电泳涂装的电阻随镀层的厚度增大而增大。因此，电泳涂装可很好的全部均匀覆盖形状复杂的零件表面，而电镀或其他喷涂方法则难实现。

###### 2.7.2.3电解

​	电流通过电泳漆时，水会发生电解，在阴极和阳极分别析出氢和氧，称为气泡逸出。以可溶性金属为阳极时，会有少量金属离子溶出，这些电解反应在电泳涂装过程是有害的，但又不可避免，必须采取措施给予适当控制，否则会造成漆膜缺陷。实践证明，电泳时应尽可能不用过高电压，在保证质量的前提下，缩短电泳时间，并维持一定的槽液浓度。同时，严防槽液中其他杂质离子含量升高。

###### 2.7.2.4电渗

​	在电场力的作用下，初期沉积到金属表面的漆膜是疏松多孔的，含有相当多的水分。随着沉积进行，漆膜内含的水分会逐渐移出槽液，这个现象叫电渗，电渗的作用是将漆膜脱水，并使漆膜从疏松变紧密。

​	电渗作用的好坏影响漆膜外观。如果电渗不好，漆膜含水量高，烘干固化后容易出现桔皮、针孔等缺陷。留存在漆膜覆盖的零件内部的水分也是NdFeB磁体的隐患。影响电渗作用的主要因素是水溶性树脂的分子量。树脂分子量大，电性中和后形成的分子憎水性强，电渗就好。另外，涂料中颜料和填料占的比例越大，电渗作用就越好。

​	电泳漆是保证电泳涂装工艺和质量的前提条件。要求电泳漆选用的树脂具有较强的亲水性，以便能很好地溶于水，在形成漆膜后，又应具有很好地憎水性，保证良好的电渗。

​	电泳分为阳极电泳法和阴极电泳法两类。这是根据电泳漆品种不同和零件在电泳槽液中的电极极性不同而分类的。阳极电泳是将零件作为阳极，电泳漆是阴离子型的；阴极电泳时零件做阴极，使用阳离子型电泳漆。

##### 2.7.3电泳涂装工艺流程
